Repository: AlejandroPico/TablaElementos

# TablaElementos

Tabla periódica científica, interactiva y completamente estática para explorar los 118 elementos químicos mediante zoom progresivo, filtros combinables, estructura electrónica, radios diferenciados, cristalografía 3D, física nuclear, termodinámica, propiedades materiales, contexto biológico e industrial y tendencias globales.

> **Versión:** `1.1.0`
> **Tecnologías:** Svelte 5 · TypeScript · Vite · D3 · Python  
> **Despliegue:** GitHub Pages mediante GitHub Actions  
> **Ejecución:** sin backend y sin consultas científicas externas desde el navegador

## Demostración

**https://alejandropico.github.io/TablaElementos/**

## Objetivo

TablaElementos busca convertir la tabla periódica en un espacio de exploración científica, no solamente en una cuadrícula de símbolos.

La posición periódica es el punto de partida. Cada casilla puede crecer progresivamente con el zoom y abrirse después como una ficha documental con información atómica, química, nuclear, espectroscópica, cristalográfica, termodinámica y radiológica.

El proyecto mantiene una regla estructural estricta: **todos los datos de un elemento se almacenan dentro de su propia carpeta**.

```text
data/elements/026-Fe-iron/
data/elements/092-U-uranium/
...
```

## Funcionalidades principales

### Tabla periódica completa

- 118 elementos.
- Distribución corta de 18 columnas.
- Distribución larga de 32 columnas.
- Incorporación animada de lantánidos y actínidos en el cuerpo principal.

### Regenerar datasets locales

```bash
npm run build:data
```

# `data/elements/`

Repositorio canónico de datos científicos de TablaElementos.

Cada uno de los 118 elementos dispone de una carpeta propia, ordenada por número atómico:

```text
data/elements/
├─ elements.manifest.csv
├─ 001-H-hydrogen/
├─ 002-He-helium/
├─ 003-Li-lithium/
├─ ...
├─ 092-U-uranium/
└─ 118-Og-oganesson/
```

## Convención

```text
NNN-Symbol-english-name
```

Ejemplos:

```text
001-H-hydrogen
008-O-oxygen
026-Fe-iron
092-U-uranium
118-Og-oganesson
```

## Regla principal

Toda propiedad asociada a un elemento debe terminar dentro de su carpeta. Los importadores pueden utilizar temporalmente `data/import/`, pero los valores consumidos por la aplicación se normalizan en los CSV del elemento correspondiente.

No se mantiene una base científica paralela para propiedades atómicas, nucleares, termodinámicas o radiológicas.

## Dominios por elemento

```text
identity.csv
spectra_nist_lines.csv
spectra_nist_levels.csv
atomic_properties.csv
isotopes.csv
physical_properties.csv
chemical_properties.csv
materials.csv
thermodynamics.csv
geochemistry.csv
astrophysics.csv
biology_medicine.csv
environment_safety.csv
industry_economy.csv
history.csv
compounds.csv
analytical_methods.csv
radiation_interaction.csv
photonics_color.csv
computational.csv
sources.csv
```

### Identidad y propiedades atómicas

`identity.csv` conserva nombres, símbolo, Z, posición periódica y clasificación.

`atomic_properties.csv` admite:

- masa y peso atómico;
- configuraciones electrónica y de valencia;
- electrones exteriores y de valencia;
- valencias y estados relacionados;
- afinidad y electronegatividad;
- ionizaciones sucesivas;
- radios de Van der Waals, covalentes, metálicos, cristalinos e iónicos.

### Cristalografía y materiales

`materials.csv` conserva cada fase o alótropo con:

- identificador;
- estructura;
- sistema y grupo espacial;
- parámetros y ángulos de red;
- estabilidad;
- procedencia.

### Física nuclear

`isotopes.csv` conserva los registros de IAEA LiveChart, incluidos, cuando existen:

- Z, N y masa;
- abundancia;
- vida media;
- modos de desintegración;
- espín y paridad;
- momentos dipolar y cuadrupolar;
- energías Q y de separación;
- energía de enlace y exceso de masa.

### Termodinámica

`thermodynamics.csv` utiliza el esquema:

```text
property,value,unit,temperature_k,pressure,phase,source,source_url,retrieved_at,notes
```

Cada valor debe conservar sus condiciones. Una magnitud dependiente de temperatura o fase no se reduce a una constante universal.

### Radiación

`radiation_interaction.csv` utiliza el esquema:

```text
property,value,unit,energy,particle_or_photon,isotope,transition,process,source,source_url,retrieved_at,notes
```

Puede contener:

- transiciones características de rayos X;
- coeficientes de atenuación y absorción;
- XPS y líneas Auger con estado químico;
- longitudes de dispersión neutrónica;
- secciones coherente, incoherente, total y de absorción.

## Procedencia

Cada importación debe registrarse en `sources.csv` con proveedor, dataset, archivo afectado, URL, fecha, estado y notas.

Los valores derivados deben identificarse como derivados; no pueden presentarse como mediciones experimentales.

## Generación de la aplicación

Los CSV se convierten en un JSON independiente por elemento:

```text
public/data/elements/H.json
public/data/elements/Fe.json
public/data/elements/U.json
...
```

El navegador solo descarga el JSON del elemento cuya ficha se abre.

File: data/elements/067-Ho-holmium/materials.csv
property,value,unit,source,source_url,retrieved_at,notes,material_id,phase,structure,space_group,lattice_a,lattice_b,lattice_c,lattice_alpha,lattice_beta,lattice_gamma
crystal_structure,Simple Hexagonal,,Periodic Table Data Complete 1.0.1 · compilación secundaria,https://en.wikipedia.org/wiki/Holmium,2026-07-24T22:17:53+00:00,Estructura cristalina de referencia de la compilación.,Ho-reference,elemento puro · condiciones de referencia,Simple Hexagonal,P63/mmc,357.73,357.73,561.58,π/2,π/2,2 π/3
space_group,P63/mmc,,Periodic Table Data Complete 1.0.1 · compilación secundaria,https://en.wikipedia.org/wiki/Holmium,2026-07-24T22:17:53+00:00,Número de grupo espacial: 194.,Ho-reference,elemento puro · condiciones de referencia,Simple Hexagonal,P63/mmc,357.73,357.73,561.58,π/2,π/2,2 π/3
lattice_constants,"357.73, 357.73, 561.58",pm,Periodic Table Data Complete 1.0.1 · compilación secundaria,https://en.wikipedia.org/wiki/Holmium,2026-07-24T22:17:53+00:00,"Valor de referencia secundario; puede depender de fase, pureza, orientación y temperatura.",Ho-reference,elemento puro · condiciones de referencia,Simple Hexagonal,P63/mmc,357.73,357.73,561.58,π/2,π/2,2 π/3
lattice_angles,"π/2, π/2, 2 π/3",rad,Periodic Table Data Complete 1.0.1 · compilación secundaria,https://en.wikipedia.org/wiki/Holmium,2026-07-24T22:17:53+00:00,"Valor de referencia secundario; puede depender de fase, pureza, orientación y temperatura.",Ho-reference,elemento puro · condiciones de referencia,Simple Hexagonal,P63/mmc,357.73,357.73,561.58,π/2,π/2,2 π/3
thermal_conductivity,16,W/(m·K),Periodic Table Data Complete 1.0.1 · compilación secundaria,https://en.wikipedia.org/wiki/Holmium,2026-07-24T22:17:53+00:00,"Valor de referencia secundario; puede depender de fase, pureza, orientación y temperatura.",Ho-reference,elemento puro · condiciones de referencia,Simple Hexagonal,P63/mmc,357.73,357.73,561.58,π/2,π/2,2 π/3
electrical_conductivity,1.1,MS/m,Periodic Table Data Complete 1.0.1 · compilación secundaria,https://en.wikipedia.org/wiki/Holmium,2026-07-24T22:17:53+00:00,"Valor de referencia secundario; puede depender de fase, pureza, orientación y temperatura.",Ho-reference,elemento puro · condiciones de referencia,Simple Hexagonal,P63/mmc,357.73,357.73,561.58,π/2,π/2,2 π/3
electrical_resistivity,9.4e-07,Ω·m,Periodic Table Data Complete 1.0.1 · compilación secundaria,https://en.wikipedia.org/wiki/Holmium,2026-07-24T22:17:53+00:00,"Valor de referencia secundario; puede depender de fase, pureza, orientación y temperatura.",Ho-reference,elemento puro · condiciones de referencia,Simple Hexagonal,P63/mmc,357.73,357.73,561.58,π/2,π/2,2 π/3
electrical_type,Conductor,,Periodic Table Data Complete 1.0.1 · compilación secundaria,https://en.wikipedia.org/wiki/Holmium,2026-07-24T22:17:53+00:00,"Valor de referencia secundario; puede depender de fase, pureza, orientación y temperatura.",Ho-reference,elemento puro · condiciones de referencia,Simple Hexagonal,P63/mmc,357.73,357.73,561.58,π/2,π/2,2 π/3
magnetic_type,paramagnetic,,Periodic Table Data Complete 1.0.1 · compilación secundaria,https://en.wikipedia.org/wiki/Holmium,2026-07-24T22:17:53+00:00,"Valor de referencia secundario; puede depender de fase, pureza, orientación y temperatura.",Ho-reference,elemento puro · condiciones de referencia,Simple Hexagonal,P63/mmc,357.73,357.73,561.58,π/2,π/2,2 π/3
magnetic_susceptibility_mass,5.49e-06,m³/kg,Periodic Table Data Complete 1.0.1 · compilación secundaria,https://en.wikipedia.org/wiki/Holmium,2026-07-24T22:17:53+00:00,"Valor de referencia secundario; puede depender de fase, pureza, orientación y temperatura.",Ho-reference,elemento puro · condiciones de referencia,Simple Hexagonal,P63/mmc,357.73,357.73,561.58,π/2,π/2,2 π/3
magnetic_susceptibility_molar,9.05467e-07,m³/mol,Periodic Table Data Complete 1.0.1 · compilación secundaria,https://en.wikipedia.org/wiki/Holmium,2026-07-24T22:17:53+00:00,"Valor de referencia secundario; puede depender de fase, pureza, orientación y temperatura.",Ho-reference,elemento puro · condiciones de referencia,Simple Hexagonal,P63/mmc,357.73,357.73,561.58,π/2,π/2,2 π/3
magnetic_susceptibility_volume,0.0482845,adimensional,Periodic Table Data Complete 1.0.1 · compilación secundaria,https://en.wikipedia.org/wiki/Holmium,2026-07-24T22:17:53+00:00,"Valor de referencia secundario; puede depender de fase, pureza, orientación y temperatura.",Ho-reference,elemento puro · condiciones de referencia,Simple Hexagonal,P63/mmc,357.73,357.73,561.58,π/2,π/2,2 π/3
curie_point,20,K,Periodic Table Data Complete 1.0.1 · compilación secundaria,https://en.wikipedia.org/wiki/Holmium,2026-07-24T22:17:53+00:00,"Valor de referencia secundario; puede depender de fase, pureza, orientación y temperatura.",Ho-reference,elemento puro · condiciones de referencia,Simple Hexagonal,P63/mmc,357.73,357.73,561.58,π/2,π/2,2 π/3
neel_point,132,K,Periodic Table Data Complete 1.0.1 · compilación secundaria,https://en.wikipedia.org/wiki/Holmium,2026-07-24T22:17:53+00:00,"Valor de referencia secundario; puede depender de fase, pureza, orientación y temperatura.",Ho-reference,elemento puro · condiciones de referencia,Simple Hexagonal,P63/mmc,357.73,357.73,561.58,π/2,π/2,2 π/3
bulk_modulus,40,GPa,Periodic Table Data Complete 1.0.1 · compilación secundaria,https://en.wikipedia.org/wiki/Holmium,2026-07-24T22:17:53+00:00,"Valor de referencia secundario; puede depender de fase, pureza, orientación y temperatura.",Ho-reference,elemento puro · condiciones de referencia,Simple Hexagonal,P63/mmc,357.73,357.73,561.58,π/2,π/2,2 π/3
shear_modulus,26,GPa,Periodic Table Data Complete 1.0.1 · compilación secundaria,https://en.wikipedia.org/wiki/Holmium,2026-07-24T22:17:53+00:00,"Valor de referencia secundario; puede depender de fase, pureza, orientación y temperatura.",Ho-reference,elemento puro · condiciones de referencia,Simple Hexagonal,P63/mmc,357.73,357.73,561.58,π/2,π/2,2 π/3
young_modulus,65,GPa,Periodic Table Data Complete 1.0.1 · compilación secundaria,https://en.wikipedia.org/wiki/Holmium,2026-07-24T22:17:53+00:00,"Valor de referencia secundario; puede depender de fase, pureza, orientación y temperatura.",Ho-reference,elemento puro · condiciones de referencia,Simple Hexagonal,P63/mmc,357.73,357.73,561.58,π/2,π/2,2 π/3
poisson_ratio,0.23,adimensional,Periodic Table Data Complete 1.0.1 · compilación secundaria,https://en.wikipedia.org/wiki/Holmium,2026-07-24T22:17:53+00:00,"Valor de referencia secundario; puede depender de fase, pureza, orientación y temperatura.",Ho-reference,elemento puro · condiciones de referencia,Simple Hexagonal,P63/mmc,357.73,357.73,561.58,π/2,π/2,2 π/3
vickers_hardness,481,MPa,Periodic Table Data Complete 1.0.1 · compilación secundaria,https://en.wikipedia.org/wiki/Holmium,2026-07-24T22:17:53+00:00,"Valor de referencia secundario; puede depender de fase, pureza, orientación y temperatura.",Ho-reference,elemento puro · condiciones de referencia,Simple Hexagonal,P63/mmc,357.73,357.73,561.58,π/2,π/2,2 π/3
brinell_hardness,746,MPa,Periodic Table Data Complete 1.0.1 · compilación secundaria,https://en.wikipedia.org/wiki/Holmium,2026-07-24T22:17:53+00:00,"Valor de referencia secundario; puede depender de fase, pureza, orientación y temperatura.",Ho-reference,elemento puro · condiciones de referencia,Simple Hexagonal,P63/mmc,357.73,357.73,561.58,π/2,π/2,2 π/3
speed_of_sound,2760,m/s,Periodic Table Data Complete 1.0.1 · compilación secundaria,https://en.wikipedia.org/wiki/Holmium,2026-07-24T22:17:53+00:00,"Valor de referencia secundario; puede depender de fase, pureza, orientación y temperatura.",Ho-reference,elemento puro · condiciones de referencia,Simple Hexagonal,P63/mmc,357.73,357.73,561.58,π/2,π/2,2 π/3
thermal_expansion,1.12e-05,K⁻¹,Periodic Table Data Complete 1.0.1 · compilación secundaria,https://en.wikipedia.org/wiki/Holmium,2026-07-24T22:17:53+00:00,"Valor de referencia secundario; puede depender de fase, pureza, orientación y temperatura.",Ho-reference,elemento puro · condiciones de referencia,Simple Hexagonal,P63/mmc,357.73,357.73,561.58,π/2,π/2,2 π/3
